Repository: Z1N00-1015/semiwiki

# SemiBook — 반도체 공정 인터랙티브 북

웨이퍼부터 패키징까지, 반도체 8대 공정을 **시각 자료와 브라우저 속 실험**으로 배우는 웹 교과서입니다.

🌐 **사이트:** https://z1n00-1015.github.io/semiwiki/

## 구성

| 장 | 주제 | 인터랙티브 실험 |
|---|---|---|
| 00 | 반도체 공정 한눈에 보기 | 밴드갭과 온도 · 15단계 NMOS 공정 단면 시뮬레이터 · 스케일 줌 · 무어의 법칙 피팅 |
| 01 | 웨이퍼 제조 | 초크랄스키 잉곳 성장기 · 다이 계산기(결함/수율) · 3D 결정면 뷰어 |
| 02 | 산화 | Deal–Grove 계산기 · LOCOS 버즈비크 · 박막 간섭색(프레넬+CIE) |
| 03 | 포토리소그래피 | 스핀 코터 · 레일리 해상도 · Abbe 공간상 시뮬레이터 · 오버레이 보정 게임 · EUV 광경로 |
| 04 | 식각 | 셀 오토마타 식각 프로파일(습식/RIE/Bosch) · 플라즈마 쉬스 이온 입사각 · 엔드포인트 게임 |
| 05 | 박막 증착 | PVD/CVD/ALD 스텝 커버리지 몬테카를로 · ALD 사이클 · 마그네트론 스퍼터링 |
| 06 | 이온 주입과 확산 | 질량 분석 자석 · 도핑 프로파일+어닐링 · 채널링 궤적 |
| 07 | 금속 배선과 CMP | 듀얼 다마신 스텝 · CMP 디싱/에로전 시뮬레이터 · 배선 저항 스케일링·RC |
| 08 | 테스트와 수율 | 웨이퍼 맵 · 수율 모델 비교 · 모놀리식 vs 칩렛 원가 |
| 09 | 패키징 | 패키지 진화 단면 · HBM+GPU 3D 분해도 · 인터커넥트 밀도 |
| 10 | 첨단 트랜지스터 | MOSFET 동작 · 게이트 구조별 라플라스 해 · Id–Vg 비교 · 노드 로드맵 |
| 부록 | 용어 사전 | 검색 · 장별 필터 |

각 장 끝에는 확인 퀴즈가 있으며, 진도는 브라우저에 저장됩니다. 라이트/다크 테마를 지원합니다.

## 기술

- 빌드 과정 없는 순수 HTML / CSS / JavaScript (Canvas 2D, SVG, CSS 3D)
- 외부 의존성: Pretendard 웹폰트(CDN)뿐
- `main` 브랜치에 푸시하면 GitHub Actions가 `gh-pages` 브랜치로 배포합니다.

## 로컬 실행

```bash
python3 -m http.server 8000

# http://localhost:8000 접속
```

> 모든 시뮬레이션은 실제 공정 물리를 바탕으로 한 **교육용 단순화 모델**입니다.

File: chapters/deposition.html
박막 증착 · SemiBook

CHAPTER 05

  박막 증착

  칩은 수십 층의 얇은 막을 쌓아 만든 초정밀 시루떡입니다. 금속, 절연막, 반도체막을 원하는 두께로—때로는 원자 한 층씩—쌓는 기술이 증착(deposition)입니다. 핵심 질문은 하나입니다: "좁고 깊은 구멍 속까지 고르게 덮을 수 있는가?"

  ⏱ 25분🧪 실험 3개난이도 ●●○

5.1증착 방법의 지도

방법	원리	온도	스텝 커버리지	대표 용도	

  PVD 스퍼터링	Ar 이온으로 타깃 원자를 튕겨 내 직진 비행시켜 붙임	상온~400 °C	나쁨 (직진성)	금속 배선, 배리어/시드층	

  CVD (LP/PE)	기체 전구체가 표면에서 화학 반응해 고체막 형성	300~800 °C	보통~좋음	SiO₂, Si₃N₄, 폴리실리콘, W	

  ALD	두 전구체를 번갈아 공급, 표면 포화 반응으로 한 층씩	100~400 °C	완벽 (~100%)	High-k 게이트, 3D NAND, 커패시터	

  에피택시	기판 결정 방향을 그대로 이어받는 단결정 성장	500~1100 °C	—	SiGe 소스/드레인, GAA 적층	

  전기 도금	전해액 속 Cu²⁺를 전기로 환원	상온	바닥부터 채움(첨가제)	구리 배선 (7장)	

스텝 커버리지 = tbottom / ttop  종횡비 AR = 깊이 / 폭

5.2원자 하나하나 던져 보기 — 스텝 커버리지

  PVD 원자는 날아온 방향 그대로 처음 닿은 곳에 붙습니다(부착 계수 s ≈ 1). 그래서 트렌치 입구 모서리에 먼저 쌓여 오버행을 만들고, 결국 입구가 막혀 내부에 빈 공간(보이드)이 남습니다. CVD 분자는 표면에 닿아도 대부분 튕겨 나가(s ≪ 1) 여러 번 부딪힌 끝에 붙으므로 구석까지 고르게 덮습니다. ALD는 표면 반응이 스스로 멈추는 자기 제한(self-limiting) 반응이라 모든 표면에 정확히 한 층씩 쌓입니다.

LAB 5-1스텝 커버리지 몬테카를로
입자 궤적 직접 계산

기판증착막보이드입자 궤적

증착 방식PVDCVDALD

종횡비 AR 

  부착 계수 s 

  콜리메이터 (직진 입자만)

  ▶ 증착↺ 초기화

윗면 두께
—

바닥 두께
—

스텝 커버리지
—

보이드
—

실험: AR = 3에서 PVD → 보이드, CVD의 부착 계수를 0.05까지 낮추면? ALD는 어떤 AR에서도 균일합니다. 콜리메이터를 켜면 바닥 커버리지가 어떻게 바뀌나요?

5.3ALD — 원자층 하나씩

  Al₂O₃ ALD를 예로 들어 봅시다. ① TMA(트리메틸알루미늄)를 흘리면 표면의 –OH와 반응해 붙고, 모든 –OH가 소진되면 반응이 저절로 멈춥니다. ② 남은 TMA를 불활성 기체로 씻어 냅니다(퍼지). ③ H₂O를 흘리면 붙은 –CH₃가 –OH로 바뀌며 CH₄가 빠져나옵니다. ④ 다시 퍼지. 이 4단계 한 사이클에 약 1.1 Å(0.11 nm)씩 자랍니다.

LAB 5-2ALD 사이클 애니메이션
TMA / H₂O · Al₂O₃

펄스 시간 (도즈) 

  ▶ 재생한 단계 →

단계
—

사이클
0

표면 포화율
—

누적 두께
—

펄스가 짧으면 표면이 다 포화되지 않아 사이클당 성장량(GPC)이 줄고 균일도가 나빠집니다. 일정 시간 이상이면 아무리 길게 흘려도 성장량이 같다는 것이 "자기 제한"의 의미입니다.

5.4스퍼터링 — 당구공처럼 원자를 튕겨 내기

  아르곤 플라즈마의 Ar⁺ 이온이 음극(−) 타깃에 부딪히면, 운동량을 받은 타깃 원자가 튀어나와 맞은편 웨이퍼에 쌓입니다. 타깃 뒤의 자석(마그네트론)이 전자를 가둬 플라즈마를 진하게 만들어 증착 속도를 높이는데, 이 때문에 타깃은 도넛 모양(레이스트랙)으로 깎입니다.

LAB 5-3마그네트론 스퍼터링
웨이퍼 위 두께 분포를 관찰

타깃–웨이퍼 거리 

  Ar 압력 (산란) 

  레이스트랙 반경 

  ↺ 막 지우기

두께 균일도 (±)
—

웨이퍼 도달률
—

거리가 가까우면 레이스트랙 모양이 막 두께에 그대로 찍히고, 멀면 균일해지지만 많은 원자가 웨이퍼를 벗어납니다. 압력이 높으면 원자가 Ar과 충돌해 흩어집니다.

📝 정리

PVD는 직진성이 강해 깊은 구조에서 오버행·보이드가 생긴다. CVD는 부착 계수가 낮을수록 컨포멀하다.

  ALD는 자기 제한 표면 반응으로 원자층 단위의 두께 제어와 완벽한 스텝 커버리지를 얻는다.

  스퍼터링 균일도는 타깃 형상·거리·압력의 함수다.

File: chapters/etching.html
식각 공정 · SemiBook

CHAPTER 04

  식각 공정

  노광으로 그린 감광액 패턴은 그림자에 불과합니다. 식각(etching)은 이 그림자를 따라 아래의 막을 실제로 깎아 내 회로의 형태를 새기는 조각 공정입니다. 깊이 수 µm, 폭 수십 nm의 구멍을 수직으로 파내는 일은 현대 공학의 경이 중 하나입니다.

  ⏱ 25분🧪 실험 3개난이도 ●●○

4.1식각의 4가지 성적표

⏱️
식각 속도
단위 시간당 깎이는 두께 (nm/min). 빠를수록 생산성이 좋습니다.

⚖️
선택비
깎을 막 대 깎지 말아야 할 막(마스크·하부막)의 식각 속도 비. 높을수록 좋습니다.

📐
이방성
수직 방향만 깎이는 정도. 1이면 완벽한 수직 벽, 0이면 모든 방향으로 똑같이 깎이는 등방성.

🎯
균일도
웨이퍼 중앙과 가장자리의 식각량 차이. 300 mm 전체에서 1~2% 이내가 목표입니다.

이방성 A = 1 − rlateral / rvertical  선택비 S = rfilm / rmask

4.2습식 식각 vs 건식 식각

  습식 식각은 웨이퍼를 불산(HF) 같은 화학 용액에 담가 녹이는 방식입니다. 선택비가 높고 저렴하지만, 화학 반응은 방향이 없어 마스크 아래까지 파고드는 언더컷이 생깁니다. 건식 식각은 플라즈마 속 이온을 전기장으로 가속해 수직으로 때리면서 화학 반응을 돕는 방식으로, 미세 패턴의 표준입니다.

LAB 4-1식각 프로파일 시뮬레이터
셀 오토마타 기반 단면 식각

마스크(PR)식각 대상막 SiO₂ (500 nm)하부 Si측벽 보호막

프리셋습식 HFRIEBosch

이방성 (이온 비율) 

  마스크 선택비 

  하부 Si 선택비 

  마스크 개구 폭 

  ▶ 식각↺ 초기화

식각 시간
0 s

깊이
—

언더컷 (한쪽)
—

마스크 잔량
—

하부 Si 손실
—

미션: 개구 폭 100 nm 이하의 좁은 구멍을 언더컷 20 nm 이내, 마스크를 다 잃지 않고, Si 손실 30 nm 이하로 뚫어 보세요. Bosch 모드는 식각/보호막 증착을 번갈아 하는 MEMS용 깊은 실리콘 식각(DRIE) 방식으로, 측벽에 물결무늬(scallop)가 남습니다.

4.3플라즈마 속에서 일어나는 일

  플라즈마는 전자·이온·중성 라디칼이 섞인 "제4의 상태"입니다. 가벼운 전자가 빠르게 움직이며 웨이퍼 표면을 음(−)으로 대전시키면, 웨이퍼 바로 위에 전자가 거의 없는 얇은 쉬스(sheath)가 생깁니다. 양이온은 이 쉬스의 강한 전기장에 가속되어 웨이퍼에 거의 수직으로 떨어집니다. 압력이 높으면 쉬스 안에서 기체 분자와 충돌해 방향이 흐트러집니다.

LAB 4-2플라즈마 챔버
압력과 바이어스로 이온 입사각 분포 제어

양이온 (CF₃⁺)전자라디칼 (F·)

챔버 압력 

  바이어스 전압 

평균 자유 행로
—

쉬스 내 충돌
—

평균 입사각
—

입사각 분포 히스토그램 (0° = 수직). 낮은 압력·높은 바이어스일수록 좁고 수직에 가까워집니다.

4.4언제 멈출까? — 엔드포인트 검출

  식각 대상막이 다 깎이는 순간을 놓치면 아래 막까지 손상됩니다. 장비는 플라즈마의 빛을 분광(OES)해 반응 생성물의 발광 세기를 감시합니다. 막이 사라지면 생성물이 줄어 신호가 떨어지죠. 하지만 웨이퍼 중앙과 가장자리의 식각 속도가 다르면 신호가 서서히 떨어져, 언제 멈출지 판단해야 합니다.

LAB 4-3엔드포인트 게임
신호를 보고 "정지"를 누르세요

식각 불균일도 

  ▶ 시작■ 정지!

경과 시간
0 s

판정
—

아래 띠는 웨이퍼 지름 방향 단면입니다. 가장자리(느림)까지 막이 다 제거되면서 중앙(빠름)의 Si 손실이 최소인 순간이 정답입니다.

📝 정리

습식 식각은 등방성·고선택비, 건식(플라즈마) 식각은 이방성으로 미세 패턴에 필수다.

  이온의 수직 충돌(물리)과 라디칼의 화학 반응이 함께 작용할 때 빠르고 수직인 식각이 된다.

  압력이 낮을수록 평균 자유 행로가 길어져 이온이 쉬스에서 충돌 없이 수직으로 입사한다.

  엔드포인트 검출과 오버에치 관리가 하부막 손상과 잔류막 사이의 균형을 잡는다.

File: chapters/lithography.html
포토리소그래피 · SemiBook

CHAPTER 03

  포토리소그래피

  포토리소그래피는 빛으로 회로를 "인쇄"하는 기술입니다. 칩 하나의 성능과 가격을 결정하는 가장 비싸고 중요한 공정으로, 최신 EUV 노광 장비 한 대의 가격은 3천억 원이 넘습니다.

  ⏱ 30분🧪 실험 4개난이도 ●●●

3.1포토 공정 8단계

그림 3-1. 트랙(코터/디벨로퍼)과 스캐너(노광기)에서 진행되는 포토 공정. 단계 위에 마우스를 올려 보세요.
  
  단계를 선택하세요각 단계의 역할이 여기에 표시됩니다.

3.2스핀 코팅 — 1 µm를 균일하게

  감광액(PR)을 웨이퍼 중앙에 몇 mL 떨어뜨린 뒤 수천 rpm으로 돌리면, 원심력이 액체를 바깥으로 밀어내고 용매가 증발하면서 얇은 막이 남습니다. 300 mm 웨이퍼 전체에서 두께 편차는 수 nm 이내입니다.

  t ∝ ηα / √ωt: 막 두께, η: 점도(고형분 포함), ω: 회전 속도, α ≈ 0.4~1 (PR 조성에 따른 경험 지수, 이 실험은 0.9)

LAB 3-1스핀 코터
회전 속도와 점도로 두께 맞추기

회전 속도 

  PR 점도 

  💧 디스펜스 & 스핀

최종 두께
—

목표 대비
—

미션: ArF 공정용 두께 100 nm ± 5를 만들어 보세요. 점도가 낮은 PR이 필요합니다.

3.3해상도의 한계 — 레일리 공식

  빛은 파동이라 아주 작은 구멍을 통과하면 퍼집니다(회절). 그래서 렌즈로 모을 수 있는 가장 작은 패턴 크기에는 한계가 있고, 이는 파장 λ와 렌즈가 빛을 모으는 각도인 개구수 NA로 정해집니다.

  CD = k₁ · λ / NA  DOF = k₂ · λ / NA²CD: 최소 선폭(임계 치수), k₁: 공정 계수(이론 한계 0.25), DOF: 초점 심도

  해상도를 높이는 방법은 세 가지뿐입니다. ① 파장을 줄이거나(g-line → i-line → KrF → ArF → EUV), ② NA를 키우거나(물을 렌즈와 웨이퍼 사이에 채우는 액침 노광으로 NA > 1), ③ k₁을 줄이는 것(위상 반전 마스크, OPC, 변형 조명 등)입니다. 대가로 초점 심도(DOF)는 급격히 얕아집니다.

LAB 3-2레일리 해상도 계산기
노광 세대를 거슬러 올라가 보세요

광원
  
  g-line 수은램프 · 436 nm
  i-line 수은램프 · 365 nm
  KrF 엑시머 · 248 nm
  ArF 엑시머 · 193 nm
  ArF 액침 · 193 nm (물)
  EUV · 13.5 nm
  High-NA EUV · 13.5 nm

개구수 NA 

  공정 계수 k₁ 

최소 선폭 CD
—

초점 심도 DOF
—

최소 피치
—

시대
—

3.4공간상(Aerial Image) — 웨이퍼에 맺히는 빛

  마스크의 날카로운 흑백 패턴은 렌즈를 지나며 푸리에 변환됩니다. 마스크가 만든 회절광 중 렌즈 구경(NA/λ) 안에 들어온 차수만 웨이퍼에 도달해 다시 상을 합성합니다. 0차만 통과하면 상이 없는 균일한 빛이 되고, ±1차가 최소한 하나는 함께 들어와야 패턴이 생깁니다.

  핵심 원리피치 p인 패턴의 1차 회절광은 sin θ = λ/p 방향으로 나갑니다. 이 각도가 렌즈의 NA보다 크면 패턴 정보가 사라집니다 → 수직 조명 기준 해상 한계 p = λ/NA. 비스듬한 조명(σ, 변형 조명)을 쓰면 λ/(2NA)까지 줄어듭니다.

LAB 3-3공간상 시뮬레이터
Abbe 결상 · 1D 라인/스페이스

마스크 크롬빛 세기 I(x)노광 문턱현상 후 PR

피치 p 

  파장 λ 
  36524819313.5

NA 

  부분 간섭도 σ 

  디포커스 

  노광 문턱 

  마스크바이너리교번 위상반전

이미지 대비
—

통과한 회절 차수
—

인쇄된 선폭
—

해상 여부
—

실험: 피치를 줄여 패턴이 사라지는 지점을 찾고, σ를 키우거나 위상반전 마스크를 쓰면 다시 살아나는지 확인하세요. 오른쪽 위 작은 원은 렌즈 동공(pupil)과 회절 차수입니다.

3.5오버레이 — 층과 층을 nm 단위로 맞추기

  칩은 수십 개의 층으로 이루어지고, 각 층은 아래층과 정확히 겹쳐야 합니다. 이 정렬 오차를 오버레이(overlay)라 하며, 최신 공정은 2 nm 이하를 요구합니다. 스캐너는 웨이퍼의 정렬 마크를 측정해 이동(shift)·회전(rotation)·배율(magnification) 오차를 보정합니다.

LAB 3-4오버레이 보정 게임
4개의 정렬 마크 오차를 모두 2 nm 이내로!

X 이동 보정 

  Y 이동 보정 

  회전 보정 

  배율 보정 

  🎲 새 웨이퍼

최대 잔여 오차
—

시도
0

화살표와 안쪽 상자의 어긋남은 각 마크의 오차를 크게 확대해 보여 줍니다. 이동은 모든 화살표를 같은 방향으로, 회전은 소용돌이 모양으로, 배율은 바깥/안쪽 방향으로 움직입니다.

3.6EUV — 주석 방울로 만든 빛

  13.5 nm 극자외선(EUV)은 공기는 물론 모든 렌즈 물질에 흡수됩니다. 그래서 EUV 노광기는 진공 속에서 거울만으로 빛을 다룹니다. 초당 5만 개의 주석 방울에 고출력 CO₂ 레이저를 두 번 쏘아 수십만 °C 플라즈마를 만들고, 거기서 나오는 빛을 Mo/Si 다층 거울로 모읍니다. 거울 하나의 반사율은 약 70%라, 10여 장을 거치면 1~2%의 빛만 웨이퍼에 도착합니다.

그림 3-2. EUV 노광기의 광경로(단순화). 마스크도 투과형이 아닌 반사형입니다.

📝 정리

포토 공정: 표면 처리 → 코팅 → 소프트 베이크 → 정렬·노광 → PEB → 현상 → 하드 베이크 → 검사.

  스핀 코팅 두께는 회전 속도의 제곱근에 반비례한다.

  해상도 CD = k₁λ/NA. 파장↓, NA↑, k₁↓ — 대가로 DOF가 얕아진다.

  피치가 λ/NA보다 작으면 1차 회절광이 렌즈에 들어오지 못해 패턴이 사라진다.

  오버레이는 이동·회전·배율 등 모델 성분으로 분해해 보정한다.

File: chapters/wafer.html
웨이퍼 제조 · SemiBook

CHAPTER 01

  웨이퍼 제조

  모든 반도체는 지름 300 mm, 두께 0.775 mm의 얇은 원판 위에서 태어납니다. 이 원판은 원자 배열이 끝에서 끝까지 완벽하게 정렬된 단결정이며, 불순물은 원자 1,000억 개 중 1개 미만입니다.

  ⏱ 20분🧪 실험 3개난이도 ●○○

1.1모래에서 초고순도 실리콘으로

  실리콘은 지각에서 산소 다음으로 흔한 원소지만, 자연에서는 대부분 규석(SiO₂) 형태로 존재합니다. 반도체용 실리콘이 되려면 순도를 99.999999999% (일레븐 나인, 11N)까지 끌어올려야 합니다.

그림 1-1. 실리콘 정제 단계와 순도. 막대 길이는 "나인(9)의 개수"입니다.

환원: 규석과 탄소를 아크로(≈2000 °C)에서 반응시켜 순도 98%의 금속급 실리콘(MG-Si)을 얻습니다. SiO₂ + 2C → Si + 2CO

  기체화: 염화수소와 반응시켜 액체인 트리클로로실란(SiHCl₃)으로 만든 뒤 증류로 불순물을 걸러 냅니다.

  지멘스 공정: 고온의 실리콘 막대 위에서 SiHCl₃를 수소로 환원해 다결정 실리콘(폴리실리콘)을 석출합니다.

1.2초크랄스키(CZ) 결정 성장

  다결정 실리콘을 석영 도가니에 넣고 1,414 °C 이상으로 녹인 뒤, 작은 종자 결정(seed)을 담갔다가 천천히 회전시키며 끌어올립니다. 녹은 실리콘이 종자의 원자 배열을 그대로 따라 굳으면서 거대한 단결정 잉곳(ingot)이 자랍니다.

  끌어올리는 속도 = 지름 조절 손잡이빨리 끌어올리면 잉곳이 가늘어지고, 천천히 끌어올리면 굵어집니다. 실제 장비는 카메라로 메니스커스(고-액 경계의 빛나는 고리)를 보며 인상 속도와 히터 출력을 실시간으로 조절합니다.

LAB 1-1잉곳 성장기
목표: 지름 300 mm를 일정하게 유지하기

인상 속도 

  용융액 과열 ΔT 

  결정 회전 

  ▶ 성장 시작↺ 초기화

현재 지름
—

잉곳 길이
—

단계
—

V/G 비
—

처음에는 지름 수 mm의 넥(neck)을 가늘게 뽑아 전위(dislocation)를 제거한 뒤, 어깨(shoulder)를 넓혀 몸통(body)을 키웁니다.

점결함과 V/G — 보론코프 이론

  결정 속의 빈자리(공공, vacancy)와 끼어든 원자(격자간 원자, interstitial)의 비율은 인상 속도 V와 계면 온도 기울기 G의 비 V/G로 결정됩니다. V/G가 임계값(≈0.13 mm²/min·K)보다 크면 공공이, 작으면 격자간 원자가 남아 결함 덩어리를 만듭니다. 고급 웨이퍼는 이 값을 임계값 근처로 정밀하게 맞춘 "무결함(perfect) 결정"입니다.

1.3잉곳에서 웨이퍼로

그림 1-2. 웨이퍼 가공 흐름. 다이아몬드 와이어로 자른 원판을 갈고, 화학적으로 다듬고, 거울처럼 연마합니다.

웨이퍼 지름	두께	면적 (300 mm = 1)	양산 시기	

  100 mm (4인치)	525 µm	0.11	1970년대 후반	

  150 mm (6인치)	675 µm	0.25	1980년대	

  200 mm (8인치)	725 µm	0.44	1990년대	

  300 mm (12인치)	775 µm	1.00	2001년~현재 주력	

  450 mm (18인치)	925 µm	2.25	개발 후 보류	

1.4웨이퍼 한 장에 칩이 몇 개?

  원 안에 네모를 채우면 가장자리에서는 반드시 손실이 생깁니다. 칩(다이)이 클수록 손실 비율이 커지고, 결함에 걸릴 확률도 커집니다. 그래서 거대한 GPU 칩은 웨이퍼 한 장에서 수십 개밖에 나오지 않습니다.

  DPW ≈ π(d/2)²/S − π d / √(2S)d: 웨이퍼 지름, S: 다이 면적 (첫 항은 면적 비, 둘째 항은 가장자리 손실 보정)

LAB 1-2다이 계산기
빨간 칩 = 결함에 걸린 불량 다이

웨이퍼 지름
  150200300450

다이 가로 

  다이 세로 

  가장자리 제외 

  결함 밀도 D₀ 

  🎲 결함 다시 뿌리기

  모바일 APPC CPUAI GPU

총 다이 (실측)
—

공식 추정
—

양품 다이
—

수율 (푸아송)
—

1.5결정 방향과 결정면

  실리콘은 다이아몬드 입방 구조로, 각 원자가 4개의 이웃과 정사면체 모양으로 결합합니다. 웨이퍼를 어느 방향으로 자르느냐에 따라 표면에 드러나는 원자 배열(결정면)이 달라지며, 밀러 지수 (hkl)로 표시합니다.

LAB 1-3결정면 뷰어
드래그해서 회전

결정면
  (100)(110)(111)

공유 결합 표시

  자동 회전

노치(notch)는 왜 있을까?300 mm 웨이퍼 가장자리에는 작은 V자 홈이 있습니다. 장비가 웨이퍼의 결정 방향을 알 수 있게 해 주는 표식으로, (100) 웨이퍼의 <110> 방향을 가리킵니다. 예전 작은 웨이퍼는 한쪽을 평평하게 깎은 플랫(flat)을 썼습니다.

📝 정리

규석 → 금속급 Si(98%) → 트리클로로실란 정제 → 폴리실리콘(11N) 순으로 정제한다.

  CZ법: 인상 속도와 온도로 잉곳 지름을, V/G로 점결함 종류를 제어한다.

  다이가 클수록 가장자리 손실과 결함 확률이 커져 양품 수가 급격히 줄어든다.

  CMOS에는 계면 결함이 가장 적은 (100) 웨이퍼를 주로 쓴다.
